Repository: peytondmurray/YBCO

# YBCO

This is the archive containing the data and analysis that eventually was published as an article you can find here: https://pubs.acs.org/doi/10.1021/acsami.9b18820

DOI: 10.1021/acsami.9b18820

Please cite the article above if you use any results here.

File: Data/PDF#02-0864.txt
PDF#02-0864: QM=Blank(B); d=(Unknown); I=Film/Visual
Gadolinium
Gd	
Radiation=CuKa	Lambda=1.5418	Filter=Ni
Calibration=	2T=28.775-103.036	I/Ic(RIR)=
Ref: Klemm, Bommer.
Z. Anorg. Chem., v231 p150 (1937)
Hexagonal - Powder Diffraction,  P63/mmc (194)	Z=2	mp=
CELL: 3.629 x 3.629 x 5.76 <90.0 x 90.0 x 120.0>	P.S=hP2 (Mg)
Density(c)=7.948	Density(m)=7.89A	Mwt=157.25	Vol=65.69	F(17)=6.4(0.116,23/1)
Ref: Ibid.

Strong Lines: 2.76/X 1.54/9 1.81/8 1.64/8 2.12/7 1.52/7 1.17/7 2.87/6 1.13/6 1.22/5
NOTE:  1 Coincided with KCl calibration reflections.
Prepared from oxide of 99.5% minimum purity.

2-Theta    d(Å)   I(f)  ( h k l)   Theta  1/(2d)   2pi/d  n^2  
 28.775  3.1000   40.0  ( 1 0 0)  14.387  0.1613  2.0268     
 31.137  2.8700   60.0  ( 0 0 2)  15.568  0.1742  2.1893     
 32.411  2.7600  100.0  ( 1 0 1)  16.206  0.1812  2.2765     
 42.611  2.1200   70.0  ( 1 0 2)  21.305  0.2358  2.9638     
 50.373  1.8100   80.0  ( 1 1 0)  25.187  0.2762  3.4714     
 56.139  1.6370   80.0  ( 1 0 3)  28.070  0.3054  3.8382     
 58.763  1.5700   20.0  ( 2 0 0)  29.382  0.3185  4.0020     
 60.240  1.5350   90.0  ( 1 1 2)  30.120  0.3257  4.0933     
 61.030  1.5170   70.0  ( 2 0 1)  30.515  0.3296  4.1418     
 67.471  1.3870   40.0  ( 2 0 2)  33.735  0.3605  4.5301     
 78.611  1.2160   50.0  ( 2 0 3)  39.305  0.4112  5.1671     
 82.781  1.1650   70.0  ( 2 1 1)  41.390  0.4292  5.3933     
 86.137  1.1280   60.0  ( 1 1 4)  43.069  0.4433  5.5702     
 88.086  1.1080   20.0            44.043  0.4513  5.6707     
 90.780  1.0820   40.0  ( 1 0 5)  45.390  0.4621  5.8070     
 94.378  1.0500   20.0  ( 3 0 0)  47.189  0.4762  5.9840     
 99.264  1.0110   50.0  ( 2 1 3)  49.632  0.4946  6.2148     
103.036  0.9840   40.0  ( 3 0 2)  51.518  0.5081  6.3854

File: Data/PDF#35-0734.txt
PDF#35-0734: QM=Star(S); d=Diffractometer; I=Diffractometer
Tausonite, syn
Sr Ti O3	
Radiation=CuKa1	Lambda=1.5405	Filter=Ni
Calibration=	2T=22.783-150.136	I/Ic(RIR)=6.22
Ref: Swanson, H., Fuyat.
Natl. Bur. Stand. (U.S.), Circ. 539, v3 p44 (1954)
Cubic - (Unknown),  Pm-3m (221)	Z=1	mp=
CELL: 3.905 x 3.905 x 3.905 <90.0 x 90.0 x 90.0>	P.S=cP5 (?)
Density(c)=5.116	Density(m)=4.72A	Mwt=183.52	Vol=59.55	F(18)=47.2(.0182,21/0)
Ref: Ibid.

Strong Lines: 2.76/X 1.95/5 1.59/4 2.25/3 1.38/3 1.04/2 1.24/2 3.90/1 0.92/1 0.87/1
NOTE:  Sample from Nat.
Lead Co.
Spectrographic analysis: <0.01% Al, Ba, Ca, Si; <0.001% Cu, Mg.
Pattern taken at 25 C.
To replace 5-634 and 40-1500.

2-Theta    d(Å)   I(f)  ( h k l)   Theta  1/(2d)   2pi/d  n^2  
 22.783  3.9000   12.0  ( 1 0 0)  11.391  0.1282  1.6111    1
 32.424  2.7590  100.0  ( 1 1 0)  16.212  0.1812  2.2773    2
 39.984  2.2530   30.0  ( 1 1 1)  19.992  0.2219  2.7888    3
 46.483  1.9520   50.0  ( 2 0 0)  23.242  0.2561  3.2188    4
 52.357  1.7460    3.0  ( 2 1 0)  26.178  0.2864  3.5986    5
 57.794  1.5940   40.0  ( 2 1 1)  28.897  0.3137  3.9418    6
 67.803  1.3810   25.0  ( 2 2 0)  33.902  0.3621  4.5497    8
 72.543  1.3020    1.0  ( 3 0 0)  36.272  0.3840  4.8258    9
 77.175  1.2350   15.0  ( 3 1 0)  38.587  0.4049  5.0876   10
 81.721  1.1774    5.0  ( 3 1 1)  40.861  0.4247  5.3365   11
 86.204  1.1273    8.0  ( 2 2 2)  43.102  0.4435  5.5737   12
 95.127  1.0437   16.0  ( 3 2 1)  47.564  0.4791  6.0201   14
104.150  0.9765    3.0  ( 4 0 0)  52.075  0.5120  6.4344   16
113.609  0.9205   10.0  ( 4 1 1)  56.804  0.5432  6.8258   18
118.585  0.8959    3.0  ( 3 3 1)  59.292  0.5581  7.0133   19
123.826  0.8731   10.0  ( 4 2 0)  61.913  0.5727  7.1964   20
135.416  0.8325    6.0  ( 3 3 2)  67.708  0.6006  7.5474   22
150.136  0.7972    9.0  ( 4 2 2)  75.068  0.6272  7.8816   24

File: Data/PDF#38-1433.txt
PDF#38-1433: QM=Star(S); d=Diffractometer; I=Diffractometer
Barium Copper Yttrium Oxide
Ba2 Cu3 Y O7	Black
Radiation=CuKa1	Lambda=1.5405981	Filter=Graph
Calibration=Internal(Si FP)	2T=7.557-97.142	I/Ic(RIR)=
Ref: Wong-Ng, W., McMurdie, H., Paretzkin, B., Hubbard, C., Dragoo, A., NBS (USA).
ICDD Grant-in-Aid (1987)
Orthorhombic - Powder Diffraction,  Pmmm (47)	Z=1	mp=
CELL: 3.8856 x 11.6804 x 3.8185 <90.0 x 90.0 x 90.0>	P.S=oP13 (?)
Density(c)=6.383	Density(m)=6.49A	Mwt=666.20	Vol=173.30	F(30)=66.0(.0091,50/0)
Ref: Wong-Ng, W., McMurdie, H., Paretzkin, B., Hubbard, C., Dragoo, A.
Powder Diffraction, v2 p192 (1987)
Strong Lines: 2.72/X 2.75/6 1.58/3 1.95/2 1.94/2 2.23/1 2.34/1 1.57/1 1.36/1 1.91/1
NOTE:  The sample was obtained from F.
Beech of the Reactor Radiation Division, NBS.
 A stoichiometric mixture of CuO, Y2 O3 and Ba C O3 were intimately mixed and fired at 500 C overnight.
 Reaction with container was avoided by placing the pellet on a support of the same material.
 The resulting powder was ground and pressed into pellets and refired at 900 C overnight.
 The pellets were reground, pressed and fired at 950 C overnight.
 Final annealing took place at 750 C for 27 hours under oxygen.
The temperature of data collection was 25.5 C.
The structure was determined by Siearist, T.
and Sunshine, S.
et al.
(1).
The sample was characterized by neutron Reitveld refinement technique by A.
Santoro, at NBS.
The oxygen content was analyzed by differential thermal gravimetric analysis.
The compound was first reported by Cava and Batlogy.
Superconductor with Tc of 92 K.

2-Theta     d(Å)   I(f)  ( h k l)    Theta  1/(2d)   2pi/d  n^2  
  7.557  11.6890     <1  ( 0 1 0)    3.778  0.0428  0.5375     
 15.169   5.8361    4.0  ( 0 2 0)    7.584  0.0857  1.0766     
 22.834   3.8912   10.0  ( 0 3 0)   11.417  0.1285  1.6147     
 23.273   3.8188    4.0  ( 0 0 1)   11.637  0.1309  1.6453     
 27.553   3.2346    3.0  ( 1 2 0)   13.777  0.1546  1.9425     
 27.892   3.1960    5.0  ( 0 2 1)   13.946  0.1564  1.9659     
 30.617   2.9175     <1  ( 0 4 0)   15.309  0.1714  2.1536     
 32.537   2.7496   55.0  ( 1 3 0)   16.269  0.1818  2.2851     
 32.841   2.7249  100.0  ( 0 3 1)   16.421  0.1835  2.3059     
 33.756   2.6531    2.0  ( 1 1 1)   16.878  0.1885  2.3683     
 36.369   2.4682    3.0  ( 1 2 1)   18.184  0.2026  2.5456     
 38.511   2.3357   13.0  ( 0 5 0)   19.255  0.2141  2.6900     
 38.798   2.3191    5.0  ( 0 4 1)   19.399  0.2156  2.7093     
 40.383   2.2317   14.0  ( 1 3 1)   20.191  0.2240  2.8155     
 45.523   1.9909    2.0  ( 1 4 1)   22.761  0.2511  3.1559     
 46.632   1.9461   22.0  ( 0 6 0)   23.316  0.2569  3.2286     
 46.724   1.9425   21.0  ( 2 0 0)   23.362  0.2574  3.2346     
 47.579   1.9096   12.0  ( 0 0 2)   23.789  0.2618  3.2903     
 51.494   1.7732    4.0  ( 1 5 1)   25.747  0.2820  3.5434     
 52.525   1.7408    3.0  ( 1 6 0)   26.262  0.2872  3.6093     
 52.732   1.7345    4.0  ( 0 6 1)   26.366  0.2883  3.6225     
 53.399   1.7144    2.0  ( 0 3 2)   26.699  0.2917  3.6650     
 54.995   1.6683    2.0  ( 0 7 0)   27.498  0.2997  3.7662     
 55.312   1.6595    1.0  ( 2 2 1)   27.656  0.3013  3.7861     
 58.205   1.5837   26.0  ( 1 6 1)   29.103  0.3157  3.9674     
 58.825   1.5685   13.0  ( 1 3 2)   29.412  0.3188  4.0058     
 60.307   1.5334     <1  ( 1 7 0)   30.154  0.3261  4.0974     
 60.493   1.5292    1.0  ( 0 7 1)   30.246  0.3270  4.1088     
 62.078   1.4939    2.0  ( 2 5 0)   31.039  0.3347  4.2060     
 62.260   1.4899    2.0  ( 2 4 1)   31.130  0.3356  4.2170     
 62.807   1.4783    3.0  ( 0 5 2)   31.404  0.3382  4.2503     
 65.569   1.4225    2.0  ( 1 7 1)   32.785  0.3515  4.4169     
 68.132   1.3751    5.0  ( 2 6 0)   34.066  0.3636  4.5691     
 68.616   1.3666    5.0  ( 1 8 0)   34.308  0.3659  4.5976     
 68.795   1.3635   13.0  ( 0 8 1)   34.398  0.3667  4.6082     
 68.887   1.3619   12.0  ( 2 0 2)   34.443  0.3671  4.6135     
 72.818   1.2978    1.0  ( 0 9 0)   36.409  0.3853  4.8416     
 72.993   1.2951     <1  ( 3 0 0)   36.497  0.3861  4.8516     
 73.559   1.2865    2.0  ( 1 6 2)   36.779  0.3886  4.8839     
 74.975   1.2657     <1  ( 2 7 0)   37.487  0.3950  4.9642     
 75.613   1.2566    1.0  ( 0 7 2)   37.807  0.3979  5.0002     
 77.245   1.2341     <1  ( 2 4 2)   38.622  0.4052  5.0915     
 77.478   1.2309    4.0  ( 1 9 0)   38.739  0.4062  5.1044     
 77.652   1.2286    6.0  ( 0 9 1)   38.826  0.4070  5.1141     
 77.824   1.2263    5.0  ( 3 0 1)   38.912  0.4077  5.1237     
 79.085   1.2099    5.0  ( 0 3 3)   39.543  0.4133  5.1932     
 79.747   1.2015    3.0  ( 2 7 1)   39.873  0.4161  5.2294     
 81.138   1.1844    1.0  ( 1 2 3)   40.569  0.4222  5.3050     
 81.810   1.1763    2.0  ( 2 5 2)   40.905  0.4250  5.3413     
 82.333   1.1702     <1  ( 3 3 1)   41.166  0.4273  5.3693     
 82.496   1.1683    1.0  ( 0 10 0)  41.248  0.4280  5.3781     
 83.647   1.1551    1.0  ( 1 3 3)   41.824  0.4329  5.4394     
 87.025   1.1188    3.0  ( 1 10 0)  43.512  0.4469  5.6162     
 87.284   1.1161    6.0  ( 2 8 1)   43.642  0.4480  5.6296     
 87.746   1.1114    4.0  ( 1 8 2)   43.873  0.4499  5.6533     
 90.348   1.0861    1.0  ( 3 5 1)   45.174  0.4604  5.7854     
 91.086   1.0792    1.0  ( 2 9 0)   45.543  0.4633  5.8223     
 91.719   1.0734    1.0  ( 0 9 2)   45.860  0.4658  5.8538     
 93.024   1.0617    1.0  ( 0 11 0)  46.512  0.4709  5.9180     
 93.783   1.0551    1.0  ( 2 7 2)   46.892  0.4739  5.9551     
 95.850   1.0377    4.0  ( 3 6 1)   47.925  0.4818  6.0547     
 96.390   1.0333    4.0  ( 3 3 2)   48.195  0.4839  6.0804     
 97.142   1.0273    4.0  ( 1 6 3)   48.571  0.4867  6.1159
