Repository: peytondmurray/YBCO

# YBCO

This is the archive containing the data and analysis that eventually was published as an article you can find here: https://pubs.acs.org/doi/10.1021/acsami.9b18820

DOI: 10.1021/acsami.9b18820

Please cite the article above if you use any results here.

File: Data/PDF#42-1465.txt
PDF#42-1465: QM=Star(S); d=Diffractometer; I=Diffractometer
Gadolinium Oxide
Gd2 O3	White
Radiation=CuKa	Lambda=1.54184	Filter=Graph
Calibration=Internal(Si)	2T=14.877-68.846	I/Ic(RIR)=0.9
Ref: Martin, K., McCarthy, G., North Dakota State University, Fargo, North Dakota, USA.
ICDD Grant-in-Aid (1990)
Monoclinic - Single Crystal,  C2/m (12)	Z=6	mp=
CELL: 14.095 x 3.5765 x 8.7692 <90.0 x 100.08 x 90.0>	P.S=mC30 (O3 Sm2)
Density(c)=8.297	Density(m)=7.92A	Mwt=362.50	Vol=435.24	F(30)=35.1(.0127,67/0)
Ref: Ibid.

Strong Lines: 2.97/X 2.83/8 3.04/8 2.76/8 3.17/7 2.88/6 2.14/4 1.92/4 1.70/3 1.65/2
NOTE:  Sample obtained from Research Chemicals of Phoenix, Arizona, USA.
Sample annealed for 48 hours at 1300 C.
Average relative standard deviation in intensity of the ten strongest reflections for three specimen mounts=2.6%.
Validated by calculated pattern.
To replace 12-474.

2-Theta    d(Å)   I(f)  ( h k l)   Theta  1/(2d)   2pi/d  n^2  
 14.877  5.9500    6.0  (-2 0 1)   7.438  0.0840  1.0560     
 22.268  3.9890    6.0  (-2 0 2)  11.134  0.1253  1.5751     
 25.955  3.4300    5.0  (-4 0 1)  12.978  0.1458  1.8318     
 26.126  3.4080   16.0  ( 2 0 2)  13.063  0.1467  1.8437     
 28.153  3.1670   71.0  ( 1 1 1)  14.077  0.1579  1.9840     
 29.355  3.0400   77.0  ( 4 0 1)  14.678  0.1645  2.0668     
 30.063  2.9700  100.0  (-4 0 2)  15.032  0.1684  2.1156     
 31.048  2.8780   60.0  ( 0 0 3)  15.524  0.1737  2.1832     
 31.589  2.8300   81.0  (-3 1 0)  15.794  0.1767  2.2202     
 32.399  2.7610   77.0  (-1 1 2)  16.200  0.1811  2.2757     
 33.823  2.6480    3.0  ( 1 1 2)  16.911  0.1888  2.3728     
 35.773  2.5080    3.0  ( 2 0 3)  17.886  0.1994  2.5053     
 38.905  2.3130   12.0  ( 6 0 0)  19.452  0.2162  2.7165     
 39.800  2.2630    4.0  (-1 1 3)  19.900  0.2209  2.7765     
 41.010  2.1990   16.0  (-5 1 1)  20.505  0.2274  2.8573     
 41.563  2.1710    7.0  (-2 0 4)  20.781  0.2303  2.8941     
 41.663  2.1660    7.0  ( 1 1 3)  20.832  0.2308  2.9008     
 42.297  2.1350   37.0  (-3 1 3)  21.149  0.2342  2.9429     
 47.357  1.9180   36.0  ( 3 1 3)  23.679  0.2607  3.2759     
 47.687  1.9055    7.0  ( 6 0 2)  23.844  0.2624  3.2974     
 48.534  1.8742    3.0  (-5 1 3)  24.267  0.2668  3.3525     
 48.672  1.8692    4.0  (-1 1 4)  24.336  0.2675  3.3614     
 49.067  1.8551    4.0  ( 5 1 2)  24.533  0.2695  3.3870     
 50.782  1.7964    9.0  ( 1 1 4)  25.391  0.2783  3.4977     
 51.025  1.7884   17.0  ( 0 2 0)  25.513  0.2796  3.5133     
 51.865  1.7614   10.0  (-8 0 1)  25.932  0.2839  3.5672     
 52.222  1.7502    5.0  ( 0 2 1)  26.111  0.2857  3.5900     
 53.482  1.7119    5.0  (-2 2 1)  26.741  0.2921  3.6703     
 53.818  1.7020   28.0  (-7 1 2)  26.909  0.2938  3.6916     
 55.089  1.6657   18.0  (-4 0 5)  27.544  0.3002  3.7721     
 55.089  1.6657   18.0  ( 6 0 3)  27.544  0.3002  3.7721     
 55.392  1.6573   17.0  (-5 1 4)  27.696  0.3017  3.7912     
 55.570  1.6524   24.0  ( 7 1 1)  27.785  0.3026  3.8025     
 55.570  1.6524   24.0  ( 0 2 2)  27.785  0.3026  3.8025     
 56.091  1.6383    6.0  ( 5 1 3)  28.045  0.3052  3.8352     
 56.263  1.6337    4.0  ( 3 1 4)  28.131  0.3061  3.8460     
 57.120  1.6112    2.0  ( 2 0 5)  28.560  0.3103  3.8997     
 58.218  1.5834    3.0  ( 2 2 2)  29.109  0.3158  3.9682     
 58.636  1.5731   10.0  (-1 1 5)  29.318  0.3178  3.9941     
 59.606  1.5498    6.0  (-3 1 5)  29.803  0.3226  4.0542     
 59.990  1.5408   15.0  ( 4 2 1)  29.995  0.3245  4.0779     
 60.383  1.5317   16.0  (-4 2 2)  30.192  0.3264  4.1021     
 60.457  1.5300   14.0  ( 7 1 2)  30.229  0.3268  4.1067     
 60.915  1.5196   14.0  ( 0 2 3)  30.457  0.3290  4.1348     
 60.915  1.5196   14.0  ( 1 1 5)  30.457  0.3290  4.1348     
 61.173  1.5138    7.0  (-2 2 3)  30.587  0.3303  4.1506     
 62.491  1.4850    5.0  (-8 0 4)  31.246  0.3367  4.2311     
 63.646  1.4608    2.0  (-2 0 6)  31.823  0.3423  4.3012     
 63.763  1.4584    3.0  (-5 1 5)  31.882  0.3428  4.3083     
 63.876  1.4561    2.0  ( 2 2 3)  31.938  0.3434  4.3151     
 63.876  1.4561    2.0  ( 6 0 4)  31.938  0.3434  4.3151     
 64.737  1.4388    4.0  ( 0 0 6)  32.369  0.3475  4.3670     
 64.929  1.4350    3.0  (-9 1 1)  32.465  0.3484  4.3785     
 65.675  1.4205    2.0  (-6 2 1)  32.838  0.3520  4.4232     
 65.675  1.4205    2.0  (-4 0 6)  32.838  0.3520  4.4232     
 65.895  1.4163    3.0  (-9 1 0)  32.947  0.3530  4.4363     
 65.989  1.4145    2.0  (-9 1 2)  32.995  0.3535  4.4420     
 65.989  1.4145    2.0  (-6 2 0)  32.995  0.3535  4.4420     
 68.846  1.3626    2.0  ( 2 0 6)  34.423  0.3669  4.6112     
 68.846  1.3626    2.0  ( 9 1 1)  34.423  0.3669  4.6112

File: Data/PDF#48-0220.txt
PDF#48-0220: QM=Blank(B); d=Diffractometer; I=(Unknown)
Barium Copper Yttrium Oxide
Ba2 Cu3 Y O7-x	Black
Radiation=CuKa	Lambda=1.5418	Filter=
Calibration=Internal(Pt)	2T=15.033-67.342	I/Ic(RIR)=
Ref: Subramanian, S., Swamy, C., Karge, H.
J. Mater. Sci. Lett., v12 p928 (1993)
Orthorhombic - Powder Diffraction	Z=	mp=
CELL: 3.849 x 3.933 x 11.743 <90.0 x 90.0 x 90.0>	P.S=o?0 (?)
Density(c)=	Density(m)=	Mwt=0.00	Vol=177.77	F(12)=1.2(0.173,56/1)
Ref: Ibid.

Strong Lines: 2.27/X 1.96/6 2.36/5 1.97/4 5.89/3 3.93/3 2.76/3 1.39/2 1.93/2 1.69/2
NOTE:  Y2 O3, Ba C O3 and Cu O were mixed under acetone, then calcined at 935 C for 48 hours with intermediate regrindings.
 The resulting powder was pressed and sintered at 935 C for 12 hours, then annealed under an oxygen stream at 500 C for 6 hours.
 The product was pressed into a wafer and heated to 800 C under high vacuum.

2-Theta    d(Å)   I(f)  ( h k l)   Theta  1/(2d)   2pi/d  n^2  
 15.033  5.8885   29.0  ( 0 0 2)   7.516  0.0849  1.0670     
 22.581  3.9344   27.0  ( 0 0 3)  11.290  0.1271  1.5970     
 32.438  2.7578   26.0  ( 0 1 3)  16.219  0.1813  2.2783     
 32.793  2.7288   10.0  ( 1 0 3)  16.396  0.1832  2.3026     
 32.793  2.7288   10.0  ( 1 1 0)  16.396  0.1832  2.3026     
 38.048  2.3631   45.0  ( 0 0 5)  19.024  0.2116  2.6589     
 38.048  2.3631   45.0  ( 0 1 4)  19.024  0.2116  2.6589     
 39.663  2.2705  100.0  ( 1 1 3)  19.831  0.2202  2.7673     
 46.022  1.9705   37.0  ( 0 2 0)  23.011  0.2537  3.1886     
 46.301  1.9593   61.0  ( 0 0 6)  23.150  0.2552  3.2069     
 47.027  1.9307   17.0  ( 2 0 0)  23.513  0.2590  3.2544     
 54.302  1.6880   13.0  ( 1 2 2)  27.151  0.2962  3.7223     
 54.374  1.6859   17.0            27.187  0.2966  3.7269     
 58.263  1.5823    9.0  ( 2 1 3)  29.131  0.3160  3.9709     
 67.342  1.3893   21.0  ( 0 2 6)  33.671  0.3599  4.5224

File: Data/PDF#50-1886.txt
PDF#50-1886: QM=Indexed(I); d=Diffractometer; I=Diffractometer
Barium Copper Yttrium Oxide
Y Ba2 Cu3 O6.962	Black
Radiation=CuKa	Lambda=1.5418	Filter=Graph
Calibration=	2T=22.844-87.728	I/Ic(RIR)=
Ref: Ha, D., Superconductivity Group, Korea Research Inst. of Standards and Science, Yusong, Taejon, Korea.
Private Communication (1999)
Orthorhombic - (Unknown),  Pmmm (47)	Z=1	mp=
CELL: 3.8193 x 3.8847 x 11.6834 <90.0 x 90.0 x 90.0>	P.S=oP12.96 (?)
Density(c)=6.376	Density(m)=6.50A	Mwt=665.59	Vol=173.34	F(30)=23.4(0.022,58/0)
Ref: Ibid.

Strong Lines: 2.73/X 2.75/5 1.58/3 1.95/2 1.94/2 2.34/2 2.23/2 3.89/1 1.57/1 1.36/1
NOTE:  A mixture of Y2 O3, Ba C O3, La2 O3 and Cu O was calcined at 910 C for 25 hours in air.
La2 O3 powder was dried at 1000 C for 6 hours prior to weighing.
The calcined material was pulverized, pelletized and sintered at 945 C for 50 hours in an oxygen atmosphere with intermediate grinding, then annealed at 500 C for 4 hours, followed by furnace cooling.
Oxygen content was determined by the iodometric titration method.

2-Theta    d(Å)   I(f)  ( h k l)    Theta  1/(2d)   2pi/d  n^2  
 22.844  3.8896   14.0  ( 0 1 0)   11.422  0.1285  1.6154     
 22.844  3.8896   14.0  ( 0 0 3)   11.422  0.1285  1.6154     
 23.271  3.8193    2.0  ( 1 0 0)   11.635  0.1309  1.6451     
 27.552  3.2347    2.0  ( 0 1 2)   13.776  0.1546  1.9424     
 27.887  3.1967    4.0  ( 1 0 2)   13.943  0.1564  1.9655     
 30.582  2.9208    1.0  ( 0 0 4)   15.291  0.1712  2.1512     
 32.529  2.7503   54.0  ( 0 1 3)   16.264  0.1818  2.2845     
 32.838  2.7251  100.0  ( 1 0 3)   16.419  0.1835  2.3057     
 32.838  2.7251  100.0  ( 1 1 0)   16.419  0.1835  2.3057     
 36.366  2.4684    3.0  ( 1 1 2)   18.183  0.2026  2.5454     
 38.513  2.3356   19.0  ( 0 1 4)   19.257  0.2141  2.6902     
 38.513  2.3356   19.0  ( 0 0 5)   19.257  0.2141  2.6902     
 38.781  2.3201    3.0  ( 1 0 4)   19.390  0.2155  2.7082     
 40.379  2.2319   16.0  ( 1 1 3)   20.189  0.2240  2.8152     
 45.358  1.9978     <1  ( 0 1 5)   22.679  0.2503  3.1451     
 45.358  1.9978     <1  ( 1 0 5)   22.679  0.2503  3.1451     
 46.605  1.9472   23.0  ( 0 0 6)   23.302  0.2568  3.2268     
 46.729  1.9423   21.0  ( 0 2 0)   23.365  0.2574  3.2349     
 47.578  1.9096    9.0  ( 2 0 0)   23.789  0.2618  3.2903     
 51.488  1.7734    4.0  ( 1 1 5)   25.744  0.2819  3.5430     
 52.567  1.7395    2.0  ( 0 2 3)   26.284  0.2874  3.6121     
 52.567  1.7395    2.0  ( 0 1 6)   26.284  0.2874  3.6121     
 52.780  1.7330    2.0  ( 1 0 6)   26.390  0.2885  3.6256     
 52.780  1.7330    2.0  ( 1 2 0)   26.390  0.2885  3.6256     
 53.404  1.7142    2.0  ( 2 1 0)   26.702  0.2917  3.6654     
 53.404  1.7142    2.0  ( 2 0 3)   26.702  0.2917  3.6654     
 54.967  1.6691    2.0  ( 0 0 7)   27.484  0.2996  3.7644     
 55.298  1.6599    1.0  ( 1 2 2)   27.649  0.3012  3.7853     
 58.234  1.5830   30.0  ( 1 2 3)   29.117  0.3159  3.9692     
 58.234  1.5830   30.0  ( 1 1 6)   29.117  0.3159  3.9692     
 58.821  1.5686   12.0  ( 2 1 3)   29.410  0.3188  4.0056     
 60.396  1.5314    1.0  ( 0 1 7)   30.198  0.3265  4.1029     
 60.396  1.5314    1.0  ( 1 0 7)   30.198  0.3265  4.1029     
 62.087  1.4937    2.0  ( 0 2 5)   31.043  0.3347  4.2065     
 62.290  1.4893    1.0  ( 1 2 4)   31.145  0.3357  4.2189     
 62.802  1.4784    3.0  ( 2 1 4)   31.401  0.3382  4.2500     
 62.802  1.4784    3.0  ( 2 0 5)   31.401  0.3382  4.2500     
 65.540  1.4231    3.0  ( 1 1 7)   32.770  0.3513  4.4151     
 68.128  1.3752    5.0  ( 0 2 6)   34.064  0.3636  4.5689     
 68.594  1.3670    5.0  ( 0 1 8)   34.297  0.3658  4.5963     
 68.777  1.3638   10.0  ( 1 0 8)   34.389  0.3666  4.6071     
 68.777  1.3638   10.0  ( 2 0 6)   34.389  0.3666  4.6071     
 68.898  1.3617    4.0  ( 2 2 0)   34.449  0.3672  4.6142     
 72.789  1.2982     <1  ( 0 0 9)   36.395  0.3851  4.8399     
 73.070  1.2939     <1  ( 1 2 6)   36.535  0.3864  4.8560     
 73.540  1.2868    2.0  ( 2 1 6)   36.770  0.3886  4.8828     
 73.540  1.2868    2.0  ( 1 1 8)   36.770  0.3886  4.8828     
 73.633  1.2854    1.0  ( 2 2 3)   36.816  0.3890  4.8881     
 74.960  1.2659     <1  ( 0 2 7)   37.480  0.3950  4.9634     
 75.605  1.2567     <1  ( 2 0 7)   37.802  0.3979  4.9998     
 77.457  1.2312    3.0  ( 0 1 9)   38.729  0.4061  5.1033     
 77.630  1.2289    7.0  ( 0 3 3)   38.815  0.4069  5.1129     
 77.630  1.2289    7.0  ( 1 0 9)   38.815  0.4069  5.1129     
 77.825  1.2263    4.0  ( 1 3 0)   38.913  0.4077  5.1237     
 79.085  1.2099    4.0  ( 3 1 0)   39.542  0.4133  5.1931     
 79.085  1.2099    4.0  ( 3 0 3)   39.542  0.4133  5.1931     
 81.797  1.1765    2.0  ( 2 2 5)   40.899  0.4250  5.3406     
 82.196  1.1718    1.0  ( 1 1 9)   41.098  0.4267  5.3620     
 82.375  1.1697    2.0  ( 1 3 3)   41.188  0.4275  5.3716     
 83.631  1.1553    1.0  ( 3 1 3)   41.816  0.4328  5.4386     
 87.021  1.1188    2.0  ( 0 1 10)  43.511  0.4469  5.6160     
 87.177  1.1172    5.0  ( 1 0 10)  43.588  0.4475  5.6240     
 87.284  1.1161    7.0  ( 2 2 6)   43.642  0.4480  5.6296     
 87.284  1.1161    7.0  ( 1 2 8)   43.642  0.4480  5.6296     
 87.728  1.1116    2.0  ( 2 1 8)   43.864  0.4498  5.6524
